Repository: pypi-data/pypi-mirror-365

# PyPI code 365

This repository is part of a project to make all code in PyPI as accessible as possible. For more information 
on the project and to find out how to utilise this data, see the website: https://py-code.org/

This repo contains 32748 packages uploaded to PyPI between 
2025-07-26 06:54 and 2025-07-29 10:37.

The repo is 36% (12000/32748) complete.

Package contents can be found [in the code branch](https://github.com/pypi-data/pypi-mirror-365/tree/code/packages).

A browsable package list for all repositories [all packages here](https://py-code.org/repositories/pypi-mirror-365).

File: packages/simses/simses-1.3.12.tar.gz/simses-1.3.12/simses/data/lithium_ion/cell/CLFP_Sony_US26650_Rint.csv
SOC,Temp,R_Ch(T=283.15),R_Ch(T=298.15),R_Ch(T=313.15),R_Ch(T=333.15),R_DCh(T=283.15),R_DCh(298.15),R_DCh(313.15),R_DCh(333.15)
0.0,283.15,0.053553147999999995,0.037583674,0.030476852999999998,0.030476852999999998,0.194952789,0.061685557,0.044090174,0.044090174
0.1,298.15,0.053553147999999995,0.037583674,0.030476852999999998,0.030476852999999998,0.194952789,0.061685557,0.044090174,0.044090174
0.2,313.15,0.059217307000000004,0.041399276,0.033085519,0.033085519,0.080774939,0.050374992,0.038430102,0.038430102
0.3,333.15,0.058450525999999996,0.041399276,0.033149145,0.033149145,0.075055233,0.048845550999999994,0.037541588,0.037541588
0.4,,0.059280913,0.041779084,0.032640137,0.032640137,0.074809788,0.051762822,0.040018594,0.040018594
0.5,,0.062648279,0.044767040999999994,0.035246691000000004,0.035246691000000004,0.069390124,0.047827935,0.038375676000000004,0.038375676000000004
0.6,,0.067545657,0.047695018,0.03766659,0.03766659,0.06512095400000001,0.04426628,0.035121551,0.035121551
0.7,,0.070789375,0.049790615999999996,0.03893911,0.03893911,0.061503438,0.041785842000000004,0.032894641,0.032894641
0.8,,0.069199318,0.046804711,0.035566932999999995,0.035566932999999995,0.064822427,0.046555915999999996,0.037723435,0.037723435
0.9,,0.08065257299999999,0.053421620999999996,0.039954732,0.039954732,0.061432462,0.042546505,0.033978319,0.033978319
1.0,,0.08065257299999999,0.053421620999999996,0.039954732,0.039954732,0.061432462,0.042546505,0.033978319,0.033978319

File: packages/simses/simses-1.3.12.tar.gz/simses-1.3.12/simses/data/lithium_ion/cell/LG_INR18650MJ1_closs_calendar_aging.csv
Days(T=298,15K,SOC=0.1),Closs(T=298,15K,SOC=0.1),Days(T=298,15K,SOC=0.7),Closs(T=298,15K,SOC=0.7),Days(T=298,15K,SOC=0.9),Closs(T=298,15K,SOC=0.9),Days(T=318,15K,SOC=0.1),Closs(T=318,15K,SOC=0.1),Days(T=318,15K,SOC=0.7),Closs(T=318,15K,SOC=0.7),Days(T=318,15K,SOC=0.9),Closs(T=318,15K,SOC=0.9)
0,0,0,0,0,0,0,0,0,0,0,0,0,0,0,0,0,0,0,0,0,0,0,0
10.5732828555976,0.490783160906503,10.5732828555976,0.490783160906503,10.5732828555976,0.994008967358109,10.5732828555976,0.787557354454886,10.5732828555976,0.542396064132308,10.5732828555976,0.671428322196821,9.46362515413068,0.46153846153846,9.46362515413068,0.47355769230769,9.46362515413068,0.73798076923077,9.46362515413068,0.810096153846153,9.46362515413068,0.701923076923077,9.46362515413068,0.61778846153846
20.6327744726879,1.05895776269649,20.6327744726879,0.994441633664231,20.6327744726879,1.96218356914808,20.6327744726879,1.54928034334164,20.6327744726879,1.02024808527713,20.6327744726879,1.32992550463197,21.1775585696671,1.05048076923077,21.1775585696671,1.0625,21.1775585696671,1.61538461538462,21.1775585696671,1.74759615384616,21.1775585696671,1.48317307692308,21.1775585696671,1.33894230769231
29.0697674418605,1.54964322475968,29.0697674418605,1.36899806346936,29.0697674418605,2.74964322475966,29.0697674418605,2.1819012892758,29.0697674418605,1.42061096669516,29.0697674418605,1.82061096669516,29.5006165228113,1.42307692307692,29.5006165228113,1.47115384615384,29.5006165228113,2.30048076923077,29.5006165228113,2.44471153846154,29.5006165228113,2.10817307692308,29.5006165228113,1.85576923076923
39.1292590589508,2.0274952459045,39.1292590589508,1.88555976203353,39.1292590589508,3.51136621364641,39.1292590589508,2.86620492332384,39.1292590589508,1.96297911687224,39.1292590589508,2.37588234267869,39.3649815043157,1.89182692307692,39.3649815043157,1.96394230769231,39.3649815043157,3.05769230769231,39.3649815043157,3.20192307692308,39.3649815043157,2.80528846153847,39.3649815043157,2.54086538461539
47.7285018929151,2.36334897677908,47.7285018929151,2.24721994452101,47.7285018929151,4.01496188000486,47.7285018929151,3.36980058968229,47.7285018929151,2.26012317032746,47.7285018929151,2.66012317032746,52.9284833538841,2.32451923076923,52.9284833538841,2.40865384615385,52.9284833538841,3.52644230769232,52.9284833538841,3.73076923076924,52.9284833538841,3.22596153846154,52.9284833538841,2.91346153846154
55.0297458085452,2.62172752490448,55.0297458085452,2.47979204103352,55.0297458085452,4.31205010554961,55.0297458085452,3.69269526683995,55.0297458085452,2.59592107329158,55.0297458085452,2.84108236361415,65.8754623921085,2.70913461538461,65.8754623921085,2.80528846153846,65.8754623921085,3.99519230769231,65.8754623921085,4.2235576923077,65.8754623921085,3.62259615384616,65.8754623921085,3.34615384615385
63.3044889129259,2.89305116976919,63.3044889129259,2.76401891170467,63.3044889129259,4.57047052460787,63.3044889129259,3.91240600847885,63.3044889129259,2.97047052460789,63.3044889129259,3.06079310525305,77.7435265104809,3.11778846153846,77.7435265104809,3.25,77.7435265104809,4.40384615384616,77.7435265104809,4.64423076923078,77.7435265104809,3.97115384615385,77.7435265104809,3.73076923076924
70.2812330989724,3.04818995446536,70.2812330989724,2.94496414801375,70.2812330989724,4.77722221252985,70.2812330989724,4.05464156736857,70.2812330989724,3.26754479317503,70.2812330989724,3.20302866414278,88.9950678175092,3.38221153846154,88.9950678175092,3.47836538461539,88.9950678175092,4.87259615384616,88.9950678175092,5.07692307692309,88.9950678175092,4.33173076923078,88.9950678175092,4.09134615384616
77.5824770146025,3.24205237355851,77.5824770146025,3.24205237355851,77.5824770146025,4.971084631623,77.5824770146025,4.22269753484881,77.5824770146025,3.5904394703327,77.5824770146025,3.38398785742947,98.2429099876695,3.61057692307692,98.2429099876695,3.68269230769231,98.2429099876695,5.20913461538463,98.2429099876695,5.41346153846155,98.2429099876695,4.62019230769231,98.2429099876695,4.41586538461539
86.1817198485668,3.41016416894921,86.1817198485668,3.41016416894921,86.1817198485668,5.26822868507821,86.1817198485668,4.44242223346532,86.1817198485668,3.83597062056211,86.1817198485668,3.56500287862663,106.874229346486,3.81490384615384,106.874229346486,3.91105769230769,106.874229346486,5.54567307692309,106.874229346486,5.71394230769232,106.874229346486,4.93269230769231,106.874229346486,4.71634615384616
97.5392103839914,3.69452363090772,97.5392103839914,3.69452363090772,97.5392103839914,5.59129782445608,97.5392103839914,4.71387846961739,97.5392103839914,4.12033008252062,97.5392103839914,3.86226556639159,114.42663378545,4.00721153846154,114.42663378545,4.10336538461538,114.42663378545,5.85817307692309,114.42663378545,6.01442307692309,114.42663378545,5.17307692307693,114.42663378545,4.96875
106.949702541915,3.90137999616183,106.949702541915,3.90137999616183,106.949702541915,5.86267031874244,106.949702541915,4.94654128648439,106.949702541915,4.30137999616182,106.949702541915,4.05621870583925,122.749691738594,4.22355769230769,122.749691738594,4.35576923076923,122.749691738594,6.14663461538463,122.749691738594,6.26682692307694,122.749691738594,5.44951923076924,122.749691738594,5.26923076923078
112.95294753921,3.96615432927999,112.95294753921,4.03067045831225,112.95294753921,6.04357368411867,112.95294753921,5.08873497444126,112.95294753921,4.39196078089289,112.95294753921,4.22421884540902,130.918618988903,4.41586538461539,130.918618988903,4.62019230769231,130.918618988903,6.50721153846155,130.918618988903,6.61538461538463,130.918618988903,5.75000000000001,130.918618988903,5.58173076923078
123.012439156301,4.14723215687643,123.012439156301,4.32787731816675,123.012439156301,6.32787731816671,123.012439156301,5.33432893106995,123.012439156301,4.57303860848932,123.012439156301,4.44400635042481,136.775585696671,4.54807692307692,136.775585696671,4.84855769230769,136.775585696671,6.73557692307694,136.775585696671,6.85576923076924,136.775585696671,5.97836538461539,136.775585696671,5.83413461538462
132.422931314224,4.61215303825956,132.422931314224,4.67666916729182,132.422931314224,6.68957239309824,132.422931314224,5.69602400600148,132.422931314224,4.88312078019504,132.422931314224,4.71537884471117,143.865598027127,4.66826923076923,143.865598027127,5.13701923076923,143.865598027127,7.01201923076925,143.865598027127,7.12019230769232,143.865598027127,6.26682692307693,143.865598027127,6.11057692307693
139.237425635479,4.81889774769274,139.237425635479,4.9608332315637,139.237425635479,7.02534936059593,139.237425635479,5.91567194124111,139.237425635479,5.14147839285402,139.237425635479,4.84470419930564,152.496917385943,4.94471153846154,152.496917385943,5.38942307692308,152.496917385943,7.14423076923078,152.496917385943,7.3846153846154,152.496917385943,6.49519230769232,152.496917385943,6.42307692307693
144.267171444024,5.09008182278128,144.267171444024,5.12879150020063,144.267171444024,7.21911408084576,144.267171444024,6.00621085503933,144.267171444024,5.2965334356845,144.267171444024,4.96104956471676,160.665844636252,5.24519230769231,160.665844636252,5.61778846153846,160.665844636252,7.25240384615386,160.665844636252,7.63701923076925,160.665844636252,6.77163461538463,160.665844636252,6.71153846153847
158.058409951325,5.40035241368481,158.058409951325,5.40035241368481,158.058409951325,8.12293305884606,158.058409951325,6.32938467174931,158.058409951325,5.67132015562029,158.058409951325,5.11648144594288,167.909987669544,5.46153846153846,167.909987669544,5.84615384615385,167.909987669544,7.34855769230771,167.909987669544,7.8533653846154,167.909987669544,7.00000000000001,167.909987669544,6.96394230769232
167.63115197404,5.63302220904063,167.63115197404,5.56850608000838,167.63115197404,8.74269962839542,167.63115197404,6.51044156387933,167.63115197404,5.96850608000837,167.63115197404,5.2975383380729,176.078914919852,5.75,176.078914919852,6.08653846153846,176.078914919852,7.45673076923078,176.078914919852,8.10576923076924,176.078914919852,7.26442307692309,176.078914919852,7.25240384615385
178.015143320714,5.86572689684049,178.015143320714,5.76250109038888,178.015143320714,9.27217850974366,178.015143320714,6.70443657425983,178.015143320714,6.22701721942113,178.015143320714,5.50443657425985,183.323057953144,5.96634615384615,183.323057953144,6.30288461538461,183.323057953144,7.55288461538462,183.323057953144,8.31009615384617,183.323057953144,7.46875000000001,183.323057953144,7.46875000000001
188.236884802596,6.05971492873218,188.236884802596,5.94358589647412,188.236884802596,9.65971492873212,188.236884802596,6.89842460615152,188.236884802596,6.49842460615153,188.236884802596,5.72423105776444,189.950678175092,6.20673076923077,189.950678175092,6.50721153846154,189.950678175092,7.62500000000001,189.950678175092,8.52644230769232,189.950678175092,7.70913461538462,189.950678175092,7.70913461538462
197.485127095727,6.29237076711038,197.485127095727,6.13753205743296,197.485127095727,9.91817721872323,197.485127095727,7.09237076711037,197.485127095727,6.71817721872328,197.485127095727,5.94398367033619,197.503082614057,6.48317307692307,197.503082614057,6.75961538461538,197.503082614057,7.68509615384616,197.503082614057,8.73076923076924,197.503082614057,7.99759615384616,197.503082614057,7.99759615384616
205.759870200108,6.39595247649121,205.759870200108,6.2669202184267,205.759870200108,10.1120815087492,205.759870200108,7.24756537971701,205.759870200108,6.88627505713637,205.759870200108,6.08627505713638,206.596794081381,6.63942307692307,206.596794081381,6.90384615384615,206.596794081381,8.09375000000001,206.596794081381,8.99519230769232,206.596794081381,8.17788461538462,206.596794081381,8.17788461538462
212.249864791779,6.47365097088225,212.249864791779,6.35752193862419,212.249864791779,10.2413929063661,212.249864791779,7.37687677733385,212.249864791779,7.01558645475321,212.249864791779,6.28010258378548,214.611590628853,6.78365384615384,214.611590628853,7.07211538461539,214.611590628853,8.39423076923078,214.611590628853,9.19951923076925,214.611590628853,8.34615384615386,214.611590628853,8.34615384615386
218.739859383451,6.56425269107975,218.739859383451,6.46102688462813,218.739859383451,10.34489785237,218.739859383451,7.49328494914425,218.739859383451,7.14489785237006,218.739859383451,6.47393011043459,223.397040690505,6.97596153846154,223.397040690505,7.24038461538461,223.397040690505,8.73076923076924,223.397040690505,9.43990384615386,223.397040690505,8.55048076923078,223.397040690505,8.5985576923077
226.203353163872,6.65489628221009,226.203353163872,6.57747692737138,226.203353163872,10.4742511209197,226.203353163872,7.64844466930684,226.203353163872,7.30005757253266,226.203353163872,6.64199305640363,232.49075215783,7.13221153846154,232.49075215783,7.42067307692308,232.49075215783,9.09134615384617,232.49075215783,9.68028846153848,232.49075215783,8.76682692307693,232.49075215783,8.87500000000001
236.91184424013,6.81019557214885,236.91184424013,6.74567944311659,236.91184424013,10.6295504108585,236.91184424013,7.84245363666496,236.91184424013,7.49406653989077,236.91184424013,6.91342137860046,240.813810110974,7.28846153846154,240.813810110974,7.57692307692308,240.813810110974,9.40384615384617,240.813810110974,9.89663461538463,240.813810110974,8.98317307692309,240.813810110974,9.10336538461539
245.348837209302,6.93959071163139,245.348837209302,6.90088103421204,245.348837209302,10.7460423245346,245.348837209302,8.01055845356686,245.348837209302,7.64926813098622,245.348837209302,7.12023587292171,251.448828606658,7.49278846153846,251.448828606658,7.79326923076923,251.448828606658,9.80048076923078,251.448828606658,10.1490384615385,251.448828606658,9.25961538461539,251.448828606658,9.40384615384616
251.676581936182,7.04308867914653,251.676581936182,7.05599190495298,251.676581936182,10.8237338404368,251.676581936182,8.114056421082,251.676581936182,7.77857255011426,251.676581936182,7.30115319527556,260.542540073983,7.69711538461538,260.542540073983,7.98557692307692,260.542540073983,10.0528846153846,260.542540073983,10.3653846153846,260.542540073983,9.45192307692309,260.542540073983,9.62019230769232
261.411573823689,7.2628622271847,261.411573823689,7.2628622271847,261.411573823689,10.9402815820234,261.411573823689,8.33382996912017,261.411573823689,7.99834609815243,261.411573823689,7.46931384008792,268.249075215783,7.87740384615384,268.249075215783,8.15384615384615,268.249075215783,10.2572115384616,268.249075215783,10.4975961538462,268.249075215783,9.64423076923078,268.249075215783,9.82451923076924
271.633315305571,7.40523735585059,271.633315305571,7.4826567106893,271.633315305571,11.0697534848828,271.633315305571,8.56652767843122,271.633315305571,8.19233413004413,271.633315305571,7.71491477520542,274.876695437731,8.03365384615384,274.876695437731,8.29807692307692,274.876695437731,10.4134615384616,274.876695437731,10.6298076923077,274.876695437731,9.81250000000001,274.876695437731,10.0048076923077
281.692806922661,7.57341195764057,281.692806922661,7.74115389312444,281.692806922661,11.1992184092534,281.692806922661,8.77341195764055,281.692806922661,8.38631518344701,281.692806922661,7.89599260280186,281.350184956843,8.17788461538461,281.350184956843,8.44230769230769,281.350184956843,10.59375,281.350184956843,10.7860576923077,281.350184956843,9.96875000000001,281.350184956843,10.1730769230769
289.80530016225,7.76730926917776,289.80530016225,7.96085765627453,289.80530016225,11.3027931401454,289.80530016225,8.96730926917774,289.80530016225,8.55440604337129,289.80530016225,8.01247055950034,288.594327990136,8.34615384615385,288.594327990136,8.5985576923077,288.594327990136,10.7740384615385,288.594327990136,10.9543269230769,288.594327990136,10.1370192307692,288.594327990136,10.3653846153846
296.782044348296,7.89664160226103,296.782044348296,8.18051257000296,296.782044348296,11.3805125700029,296.782044348296,9.09664160226101,296.782044348296,8.69664160226102,296.782044348296,8.14180289258361,296.609124537608,8.55048076923077,296.609124537608,8.77884615384616,296.609124537608,10.9543269230769,296.609124537608,11.0504807692308,296.609124537608,10.3653846153846,296.609124537608,10.6057692307692
307.328285559762,8.07774036532389,307.328285559762,8.47774036532388,307.328285559762,11.50999842984,307.328285559762,9.26483713951742,307.328285559762,8.89064359113033,307.328285559762,8.16806294596905,305.702836004932,8.70673076923077,305.702836004932,8.91105769230769,305.702836004932,10.9663461538462,305.702836004932,11.2788461538462,305.702836004932,10.5456730769231,305.702836004932,10.7980769230769
316.089778258518,8.18134301017115,316.089778258518,8.78779462307436,316.089778258518,11.6265043004937,316.089778258518,9.38134301017113,316.089778258518,9.02005268759049,316.089778258518,8.15553655855824,313.255240443896,8.81490384615385,313.255240443896,9.03125,313.255240443896,10.8701923076923,313.255240443896,11.4350961538462,313.255240443896,10.7139423076923,313.255240443896,11.0024038461539
324.526771227691,8.28493169804079,324.526771227691,9.07202847223432,324.526771227691,11.7429962141698,324.526771227691,9.48493169804077,324.526771227691,9.13654460126658,324.526771227691,8.14299621416982,320.653514180025,8.93509615384616,320.653514180025,9.13942307692308,320.653514180025,10.8461538461539,320.653514180025,11.5913461538462,320.653514180025,10.8822115384616,320.653514180025,11.1586538461539
330.692266089778,8.38842268706711,330.692266089778,9.25293881609936,330.692266089778,11.7948742999703,330.692266089778,9.56261623545419,330.692266089778,9.25293881609936,330.692266089778,8.11745494513163,327.897657213317,9.06730769230769,327.897657213317,9.24759615384616,327.897657213317,10.7980769230769,327.897657213317,11.7475961538462,327.897657213317,11.0384615384616,327.897657213317,11.3149038461539
336.695511087074,8.46610024599173,336.695511087074,9.57577766534655,336.695511087074,11.8725518588949,336.695511087074,9.62739056857236,336.695511087074,9.33061637502397,336.695511087074,8.10480992341109,336.683107274969,9.19951923076923,336.683107274969,9.40384615384616,336.683107274969,10.7019230769231,336.683107274969,11.9038461538462,336.683107274969,11.2668269230769,336.683107274969,11.5673076923077

File: packages/simses/simses-1.3.12.tar.gz/simses-1.3.12/simses/data/lithium_ion/cell/LG_INR18650MJ1_rint_cycling_aging.csv
EFC(T=273.15K),R_increase(T=273.15K),EFC(T=273.15K),R_increase(T=273.15K),EFC(T=273.15K),R_increase(T=273.15K),EFC(T=283.15K),R_increase(T=283.15K),EFC(T=283.15K),R_increase(T=283.15K),EFC(T=283.15K),R_increase(T=283.15K),EFC(T=298.15K),R_increase(T=298.15K),EFC(T=298.15K),R_increase(T=298.15K),EFC(T=298.15K),R_increase(T=298.15K)
0,100,0,100,0,100,0,100,0,100,0,100,0,100,0,100,0,100
5.37407797681767,99.9483204134367,4.95258166491041,99.9483204134367,6.00632244467859,100.15503875969,3.26659641728133,99.0180878552972,7.69230769230766,99.8449612403101,3.0558482613277,99.4315245478036,6.84931506849313,99.5348837209302,5.79557428872495,100,5.16332982086405,100.361757105943
12.3287671232876,100.051679586563,15.0684931506849,99.8966408268734,18.2297154899894,100.413436692506,6.42781875658586,98.1912144702843,17.3867228661749,99.5348837209302,11.9072708113804,98.7080103359173,15.2792413066385,98.9147286821706,13.3825079030558,99.8449612403101,10.6427818756586,100.671834625323
17.8082191780822,99.8449612403101,23.709167544784,99.7416020671835,25.8166491043203,100.671834625323,10.6427818756586,97.5710594315246,23.9199157007376,99.2248062015504,19.4942044257113,98.811369509044,24.5521601685985,98.6046511627907,20.3371970495258,99.5348837209302,16.1222339304531,101.085271317829
24.5521601685985,99.9483204134367,31.7175974710221,99.9483204134367,32.5605900948367,101.447028423773,16.3329820864067,97.5193798449613,33.4035827186512,99.0180878552972,26.4488935721812,97.9328165374677,32.1390937829294,98.5529715762274,28.7671232876712,99.328165374677,21.6016859852476,101.395348837209
30.8746048472076,100.568475452196,36.3540569020021,101.188630490956,38.8830347734457,103.049095607235,20.7586933614331,97.3643410852713,42.6765015806112,99.1731266149871,32.349841938883,97.8811369509044,41.4120126448893,98.3979328165375,38.6722866174921,99.2248062015504,27.5026343519494,101.757105943152
36.3540569020021,101.395348837209,39.7260273972603,103.669250645995,45.6269757639621,105.219638242894,25.1844046364594,97.0542635658915,48.577449947313,99.328165374677,40.1475237091675,97.8294573643411,50.4741833508957,98.4496124031008,46.8914646996839,99.3798449612403,33.6143308746049,102.273901808786
42.8872497365648,102.997416020672,42.6765015806112,105.94315245478,51.3171759747102,107.545219638243,29.8208640674394,96.8475452196383,54.2676501580611,99.7416020671835,48.577449947313,98.1912144702843,57.6396206533193,98.6046511627907,55.9536354056902,99.3798449612403,39.5152792413066,102.480620155039
49.4204425711275,104.444444444444,48.577449947313,107.700258397933,55.5321390937829,110.335917312662,35.5110642781875,96.8992248062016,58.2718651211802,99.7416020671835,55.3213909378293,98.3979328165375,67.1232876712329,98.7080103359174,66.7017913593256,99.3798449612403,45.4162276080084,102.428940568475
53.8461538461539,105.891472868217,55.7428872497366,108.940568475452,59.9578503688093,112.97157622739,40.9905163329821,97.0542635658915,60.8008429926238,99.4315245478036,64.172813487882,98.7080103359173,77.2391991570074,98.7596899224806,78.5036880927292,99.5865633074936,50.8956796628029,102.480620155039
57.0073761854584,108.423772609819,63.3298208640674,110.594315245478,63.9620653319283,114.832041343669,46.8914646996839,97.2609819121447,64.5943097997892,99.2248062015504,68.809272918862,99.9483204134367,87.7766069546892,98.811369509044,85.4583772391991,99.6899224806202,57.218124341412,102.583979328165
59.536354056902,111.007751937985,67.9662802950474,112.144702842377,70.0737618545838,116.589147286822,53.0031612223393,97.2609819121447,69.2307692307692,99.2248062015504,70.4952581664911,101.602067183463,100,99.2248062015504,95.7850368809273,99.7932816537468,64.5943097997892,102.635658914729
62.0653319283456,112.97157622739,72.1812434141201,114.005167958656,73.8672286617492,117.829457364341,58.2718651211802,97.5710594315246,75.5532139093783,100.051679586563,72.6027397260274,103.462532299742,112.223393045311,99.2764857881137,105.057955742887,99.9483204134367,70.9167544783983,102.739018087855
64.5943097997892,115.245478036176,77.2391991570074,115.762273901809,77.2391991570074,119.276485788114,62.4868282402529,98.1912144702843,79.1359325605901,101.498708010336,75.5532139093783,105.94315245478,121.707060063224,99.3798449612403,111.801896733404,100.051679586563,77.2391991570073,102.842377260982
67.5447839831401,116.795865633075,81.4541622760801,117.416020671835,80.1896733403583,120.31007751938,65.0158061116965,99.328165374677,81.2434141201265,102.790697674419,81.4541622760801,107.080103359173,129.926238145416,99.7932816537468,117.913593256059,100.103359173127,84.404636459431,103.049095607235
,,,,,,70.9167544783983,100.258397932817,83.1401475237092,104.186046511628,87.7766069546892,108.010335917313,138.777660695469,100.103359173127,125.922023182297,100.31007751938,90.72708113804,103.204134366925
,,,,,,78.5036880927292,101.188630490956,84.8261327713382,105.581395348837,91.9915700737619,109.095607235142,147.629083245522,100.258397932817,132.45521601686,100.671834625323,96.8387776606955,103.462532299742
,,,,,,86.0906217070601,102.222222222222,87.7766069546892,107.286821705426,97.8925184404636,110.284237726098,156.480505795574,100.361757105943,139.620653319283,100.981912144703,104.214963119073,103.772609819121
,,,,,,90.3055848261328,103.255813953488,92.8345626975764,108.320413436693,102.950474183351,111.111111111111,165.753424657534,100.62015503876,147.629083245522,101.085271317829,111.59114857745,103.979328165375
,,,,,,95.7850368809273,104.909560723514,99.1570073761855,109.095607235142,106.743940990516,112.558139534884,177.133825079031,100.93023255814,153.740779768177,101.188630490956,119.388830347734,104.134366925065
,,,,,,101.685985247629,106.56330749354,104.214963119073,109.974160206718,109.905163329821,113.953488372093,185.985247629083,101.033591731266,163.435194942044,101.808785529716,126.975763962065,104.289405684755
,,,,,,,,108.008429926238,111.111111111111,,,196.101159114858,101.291989664083,173.761854583772,102.739018087855,134.77344573235,104.547803617571
,,,,,,,,111.59114857745,112.558139534884,,,205.795574288725,102.222222222222,183.034773445732,103.772609819121,145.100105374078,105.064599483204
,,,,,,,,,,,,211.064278187566,103.514211886305,189.778714436249,105.064599483204,154.794520547945,105.684754521964
,,,,,,,,,,,,217.597471022129,104.806201550388,196.944151738672,106.356589147287,165.121180189673,106.40826873385
,,,,,,,,,,,,226.238145416228,105.994832041344,207.060063224447,107.700258397933,177.555321390938,107.286821705426
,,,,,,,,,,,,237.829293993678,106.770025839793,217.597471022129,108.475452196382,187.881981032666,107.906976744186
,,,,,,,,,,,,247.102212855638,107.286821705426,225.605900948367,109.043927648579,195.890410958904,108.320413436693
,,,,,,,,,,,,255.95363540569,108.010335917313,235.721812434141,109.870801033592,203.688092729189,108.785529715762
,,,,,,,,,,,,265.22655426765,108.837209302326,244.573234984194,110.697674418605,211.90727081138,109.354005167959
,,,,,,,,,,,,274.077976817703,109.457364341085,253.6354056902,111.576227390181,220.969441517387,110.025839793282
,,,,,,,,,,,,283.77239199157,110.387596899225,261.222339304531,112.299741602067,228.977871443625,110.749354005168
,,,,,,,,,,,,292.202318229716,111.007751937985,268.809272918862,112.97157622739,236.986301369863,111.524547803618
,,,,,,,,,,,,300.210748155954,111.524547803618,277.028451001054,113.695090439277,244.151738672287,112.454780361757
,,,,,,,,,,,,307.376185458377,112.144702842377,283.77239199157,114.3669250646,250.474183350896,113.488372093023
,,,,,,,,,,,,313.90937829294,112.66149870801,290.094836670179,114.987080103359,255.110642781876,114.625322997416
,,,,,,,,,,,,321.707060063225,113.074935400517,,,261.011591148578,115.968992248062
,,,,,,,,,,,,329.715489989463,113.488372093023,,,267.123287671233,117.416020671835
,,,,,,,,,,,,338.145416227608,114.470284237726,,,,
,,,,,,,,,,,,345.732349841939,115.762273901809,,,,
,,,,,,,,,,,,352.476290832455,117.002583979328,,,,

File: packages/simses/simses-1.3.12.tar.gz/simses-1.3.12/simses/data/lithium_ion/cell/LTO_LMO_rint_cycling_aging.csv
EFC(T=298.15K),R_increase(T=298.15K),EFC(T=318.15K),R_increase(T=318.15K)
0,100,0,100
232.067510548515,98.4543325526932,232.067510548515,101.826697892272
569.620253164549,98.4543325526932,421.940928270034,103.512880562061
949.367088607588,100.327868852459,654.008438818557,105.573770491803
1455.69620253164,100.702576112412,1054.8523206751,108.946135831382
1919.83122362868,100.327868852459,1582.27848101265,110.819672131148
2383.96624472573,101.451990632318,2109.7046413502,113.255269320843
2890.29535864978,101.451990632318,2637.13080168776,115.878220140515
3354.43037974683,101.826697892272,3143.45991561181,117.564402810304
3860.75949367088,103.325526932084,3670.88607594936,119.063231850117
4324.89451476793,103.138173302108,4198.31223628691,121.686182669789
4789.02953586497,104.824355971897,4704.64135021097,123.747072599532
5253.16455696202,106.697892271663,5210.97046413501,125.620608899297
5759.49367088607,107.447306791569,5717.29957805907,127.868852459016
6223.62869198312,108.196721311475,6223.62869198312,129.742388758782
6687.76371308016,109.695550351288,6729.95780590717,131.803278688525
7151.89873417721,109.695550351288,7215.18987341772,133.302107728337
7616.03375527426,110.444964871194,7721.51898734177,135.175644028103
8080.1687763713,111.569086651054,8227.84810126582,137.423887587822
8544.30379746835,111.569086651054,8713.08016877637,139.672131147541
9008.4388185654,113.44262295082,9219.40928270042,141.35831381733
9472.57383966245,112.693208430913,9704.64135021097,143.419203747073
9936.70886075949,114.566744730679,10210.970464135,145.105386416862
10400.8438818565,114.192037470726,10696.2025316456,148.47775175644
10864.9789029536,114.192037470726,11160.3375527426,149.227166276347
11329.1139240506,114.566744730679,11666.6666666667,150.725995316159
11793.2489451477,114.941451990632,12151.8987341772,153.161592505855
12215.1898734177,116.440281030445,12616.0337552743,155.409836065574
12679.3248945148,115.316159250585,13101.2658227848,157.658079625293
13143.4599156118,112.693208430913,13586.4978902954,159.531615925059
13607.5949367089,112.693208430913,14050.6329113924,161.779859484777
14071.7299578059,111.943793911007,14535.864978903,163.466042154567
14493.6708860759,112.31850117096,15000,165.901639344262
14957.805907173,113.44262295082,15928.2700421941,170.96018735363
15400.8438818565,114.004683840749,16392.4050632911,172.646370023419
15843.8818565401,114.379391100703,16856.5400843882,175.081967213115
16286.9198312236,114.004683840749,17320.6751054852,177.704918032787
16751.0548523207,115.690866510539,17784.8101265823,180.327868852459
17637.1308016878,120.56206088993,18227.8481012658,182.950819672131
18080.1687763713,127.494145199063,18691.9831223629,185.19906323185
18544.3037974684,123.185011709602,19135.0210970464,188.196721311475
18966.2447257384,130.304449648712,19578.05907173,190.819672131148
19388.1856540084,131.428571428571,,
19852.3206751055,136.299765807963,,

File: packages/simses/simses-1.3.12.tar.gz/simses-1.3.12/simses/data/lithium_ion/cell/Sodium_Ion_Rint_Green_Rock.csv
SOC, R_Ch(T=313.15), R_Dch(T=313.15)
0,	            0.237355602,	0.482046632
0.001556441,	0.243715509,	0.474663212
0.00152539,	    0.250075416,	0.466910622
0.00149822,	    0.255640334,	0.459527202
0.001467169,	0.262000241,	0.452512953
0.001888301,	0.270744006,	0.448821244
0.00185725,	    0.277103913,	0.441806995
0.001354609,	0.285054902,	0.437007772
0.001315795,	0.293004786,	0.434792746
0.002204635,	0.300952457,	0.431839378
0.003093476,	0.308900128,	0.429624352
0.004442262,	0.317641681,	0.428147668
0.005791049,	0.326383234,	0.424455959
0.007155361,	0.331944834,	0.422979275
0.009903392,	0.339093091,	0.420764249
0.012193418,	0.345049973,	0.419287565
0.014949212,	0.350608254,	0.417810881
0.017703065,	0.35656403,	    0.416334197
0.021380692,	0.363312581,	0.415595855
0.025987913,	0.369661425,	0.414119171
0.030589313,	0.377202753,	0.411904145
0.034732707,	0.383552704,	0.410427461
0.038883865,	0.388312678,	0.409689119
0.04721529,	    0.391870214,	0.408212435
0.053699168,	0.393842198,	0.406735751
0.061110701,	0.395811969,	0.40636658
0.068524175,	0.397384247,	0.405259067
0.075006113,	0.399753725,	0.403782383
0.082881474,	0.401722391,	0.403782383
0.089369234,	0.402899386,	0.403044041
0.098639957,	0.404069745,	0.402305699
0.107444913,	0.405638704,	0.400829016
0.117177524,	0.40720545,	    0.399352332
0.126448247,	0.408375809,	0.39861399
0.136180858,	0.409942555,	0.397875648
0.145453522,	0.41071542,	    0.397137306
0.153796591,	0.411887991,	0.396398964
0.162141601,	0.412663067,	0.395660622
0.171412325,	0.413833426,	0.394183938
0.180223103,	0.414209902,	0.393445596
0.187172749,	0.415783286,	0.393445596
0.195521641,	0.415763374,	0.392707254
0.203870532,	0.415743463,	0.391968912
0.211284006,	0.41731574,	    0.391968912
0.219632897,	0.417295829,	0.390492228
0.228907502,	0.417671199,	0.390123057
0.238642053,	0.418840451,	0.389753886
0.247450891,	0.419614422,	0.388277202
0.256723555,	0.420387286,	0.388277202
0.273877402,	0.421936333,	0.38753886
0.282686239,	0.422710304,	0.385323834
0.29103319,	    0.423087887,	0.385323834
0.298452486,	0.423467682,	0.385323834
0.265068565,	0.421162363,	0.383108808
0.306333668,	0.424243864,	0.382370466
0.314678678,	0.425018941,	0.382370466
0.323487515,	0.425792912,	0.380893782
0.332294412,	0.426964377,	0.380893782
0.34110519,	    0.427340853,	0.38015544
0.350377854,	0.428113717,	0.378678756
0.359652459,	0.428489087,	0.377940415
0.368925124,	0.429261952,	0.377202073
0.378197788,	0.430034816,	0.377202073
0.387008566,	0.430411293,	0.376463731
0.395819344,	0.430787769,	0.374248705
0.405090068,	0.431958127,	0.374248705
0.414364673,	0.432333498,	0.372772021
0.424103106,	0.432707762,	0.372033679
0.433377711,	0.433083132,	0.372033679
0.443114202,	0.43385489,	    0.372033679
0.452852635,	0.434229154,	0.370556995
0.462591067,	0.434603418,	0.36871114
0.4723295,	    0.434977682,	0.366865285
0.482065992,	0.43574944,	    0.365757772
0.491804424,	0.436123704,	0.365388601
0.501073207,	0.437691557,	0.363542746
0.51219924,	    0.438857491,	0.362435233
0.522399559,	0.439628142,	0.360958549
0.533065646,	0.440000194,	0.359481865
0.543731733,	0.440372246,	0.358743523
0.55439782,	    0.440744297,	0.358374352
0.56460008,	    0.441117455,	0.35763601
0.575264226,	0.441887001,	0.356897668
0.585466486,	0.442260159,	0.355051813
0.594743032,	0.442238035,	0.353944301
0.604479524,	0.443009793,	0.352098446
0.614679843,	0.443780445,	0.350621762
0.624880162,	0.444551097,	0.350621762
0.634616654,	0.445322855,	0.348406736
0.645742686,	0.446488789,	0.34619171
0.65687066,	    0.447257228,    0.3425
0.667998634,	0.448025668,	0.340284974
0.678198953,	0.44879632,	    0.33880829
0.688399272,	0.449566972,	0.334378238
0.699065359,	0.449939023,	0.332163212
0.710191392,	0.451104957,	0.330686528
0.720391711,	0.451875609,	0.328471503
0.73059203,	    0.452646261,	0.325887306
0.741254236,	0.453813301,	0.323303109
0.751456495,	0.454186459,	0.320349741
0.763512124,	0.454952686,	0.316658031
0.774640097,	0.455721125,	0.31259715
0.784376589,	0.456492883,	0.308536269
0.794576908,	0.457263535,    0.305582902
0.803385745,	0.458037506,    0.302629534
0.813586064,	0.458808158,	0.299676166
0.823320615,	0.45997741,	    0.295984456
0.833518994,	0.461145556,	0.291923575
0.844185081,	0.461517608,	0.287862694
0.85438734,	    0.461890766,	0.284540155
0.865515314,	0.462659205,	0.280110104
0.87617752,	    0.463826245,	0.275310881
0.886843607,	0.464198297,	0.270142487
0.89797158,	    0.464966736,	0.264974093
0.91976176,	    0.466902216,	0.26017487
0.940160457,	0.468841014,	0.254637306
0.950822663,	0.470008054,	0.249099741
0.973536615,	0.472736309,	0.243193005
0.962412523,	0.471172881,	0.237286269
0.929500192,	0.46727648,	    0.231010363
0.909099554,	0.465735176,	0.225103627
0.983269226,	0.474303056,	0.219935233
0.993933372,	0.475072602,	0.214028497
1,	            0.475,	        0.2
