Repository: pypi-data/pypi-mirror-365

# PyPI code 365

This repository is part of a project to make all code in PyPI as accessible as possible. For more information 
on the project and to find out how to utilise this data, see the website: https://py-code.org/

This repo contains 32748 packages uploaded to PyPI between 
2025-07-26 06:54 and 2025-07-29 10:37.

The repo is 36% (12000/32748) complete.

Package contents can be found [in the code branch](https://github.com/pypi-data/pypi-mirror-365/tree/code/packages).

A browsable package list for all repositories [all packages here](https://py-code.org/repositories/pypi-mirror-365).

File: packages/simses/simses-1.3.12.tar.gz/simses-1.3.12/simses/data/lithium_ion/cell/LG_INR18560MJ1_OCV.csv
SOC,OCV
0,2.79472862632085
0.00328947368421048,2.87540762930381
0.00548245614035082,2.95608663228677
0.0104166666666666,3.0252224581627
0.0153508771929825,3.09435828403863
0.0219298245614035,3.14619356388088
0.03125,3.21818595480055
0.0416666666666666,3.27288095960362
0.0559210526315789,3.31314462308509
0.0657894736842106,3.33037881086
0.0756578947368421,3.34761299863492
0.0855263157894736,3.37061087517064
0.0975877192982456,3.39359611203802
0.108552631578947,3.41082397997877
0.119517543859649,3.41364262601749
0.129385964912281,3.4222312806512
0.139254385964912,3.4308199352849
0.150219298245614,3.44228411446484
0.160087719298246,3.45087276909854
0.169956140350877,3.46234326811264
0.182017543859649,3.47956481621922
0.197368421052632,3.5025310935841
0.210526315789474,3.51974632185651
0.225877192982456,3.53694891046059
0.239035087719298,3.54840044997219
0.253289473684211,3.56560935841044
0.268640350877193,3.5770482582537
0.282894736842105,3.59137532231154
0.297149122807018,3.60282054198898
0.3125,3.61714128621265
0.325109649122807,3.62283229688053
0.339912280701754,3.62851066788007
0.355263157894737,3.63418587896254
0.37280701754386,3.63984845037666
0.391447368421053,3.65126839071743
0.407894736842105,3.65693728196572
0.425438596491228,3.66259985337985
0.444078947368421,3.67978348248142
0.460526315789474,3.68545237372971
0.475877192982456,3.69977311795338
0.495614035087719,3.71406858284039
0.514254385964912,3.73125221194196
0.526315789473684,3.74847376004854
0.539473684210526,3.75416161079933
0.550438596491228,3.77427132312048
0.5625,3.80013840436827
0.576754385964912,3.81734731280651
0.589912280701754,3.82879885231812
0.605263157894737,3.84311959654179
0.62719298245614,3.86892979928207
0.644736842105263,3.880356059457
0.661184210526316,3.8917886394661
0.679824561403509,3.90897226856767
0.701754385964912,3.92613693816674
0.720394736842106,3.94332056726831
0.736842105263158,3.95475314727742
0.755482456140351,3.97193677637899
0.78125,3.99772485969968
0.800438596491228,4.02355086202538
0.817982456140351,4.04074081096112
0.839912280701754,4.063669169321
0.861842105263158,4.08659752768087
0.877192982456141,4.09515458314374
0.894736842105263,4.09793531017746
0.910087719298246,4.10937421002073
0.929824561403509,4.12078783052733
0.948464912280702,4.12068039334648
0.964912280701755,4.13211297335558
0.980263157894737,4.15507925072046
0.99671052631579,4.18380289701198
1,4.2701002325699

File: packages/simses/simses-1.3.12.tar.gz/simses-1.3.12/simses/data/lithium_ion/cell/LG_INR18650MJ1_closs_cycling_aging.csv
EFC(T=273.15K),SOH(T=273.15K),EFC(T=273.15K),SOH(T=273.15K),EFC(T=273.15K),SOH(T=273.15K),EFC(T=283.15K),SOH(T=283.15K),EFC(T=283.15K),SOH(T=283.15K),EFC(T=283.15K),SOH(T=283.15K),EFC(T=298.15K),SOH(T=298.15K),EFC(T=298.15K),SOH(T=298.15K),EFC(T=298.15K),SOH(T=298.15K)
0,100,0,100,0,100,0,100,0,100,0,100,0,100,0,100,0,100
2.86343612334804,99.1554054054054,2.42290748898681,99.1216216216216,1.98237885462558,99.3243243243243,1.98237885462558,99.2905405405405,1.98237885462558,99.3918918918919,1.98237885462558,99.3918918918919,2.86343612334804,99.3918918918919,2.38795003673769,99.5516074450085,4.18502202643174,99.3243243243243
4.62555066079298,98.4797297297297,3.74449339207051,98.5472972972973,3.74449339207051,98.75,2.86343612334804,98.8851351351351,3.52422907488989,98.8513513513514,3.74449339207051,98.9189189189189,5.72687224669606,98.8851351351351,5.03306392358562,98.9086294416244,5.85305160603905,98.9025327722933
6.82819383259914,97.8716216216216,5.50660792951544,98.1081081081081,5.06607929515421,98.277027027027,4.62555066079298,98.4121621621622,5.06607929515421,98.3108108108108,4.18502202643174,98.5135135135135,8.59030837004407,98.3445945945946,7.23732549595886,98.4686971235195,7.48898678414099,98.5135135135135
8.59030837004407,97.1959459459459,6.82819383259914,97.6689189189189,6.82819383259914,97.7702702702703,5.94713656387667,97.972972972973,6.82819383259914,97.804054054054,6.82819383259914,97.8716216216216,10.7929515418502,97.8885135135135,9.88243938280677,97.8257191201354,10.2952684938493,97.9940794087501
11.8942731277533,96.5878378378378,9.91189427312777,96.9594594594595,7.26872246696038,97.1959459459459,7.70925110132161,97.5337837837838,8.14977973568284,97.3310810810811,8.14977973568284,97.3986486486486,13.8766519823789,97.2297297297297,11.6458486407054,97.3181049069374,11.7760074564528,97.7101877326428
14.7577092511013,95.8783783783784,12.9955947136564,96.5878378378378,9.03083700440531,96.5202702702703,9.91189427312777,96.9594594594595,9.47136563876654,96.8918918918919,10.352422907489,96.8243243243243,16.079295154185,96.7905405405405,14.2909625275533,96.844331641286,13.2567464190562,97.4262960565356
19.1629955947137,95.1351351351351,15.1982378854626,95.8445945945946,11.2334801762115,95.9121621621622,12.5550660792952,96.4189189189189,12.1145374449339,96.5202702702703,12.9955947136564,96.4189189189189,18.7224669603524,96.3513513513514,18.2586333578251,96.2690355329949,14.3673006410088,97.1069179209149
24.0088105726872,94.1891891891892,19.1629955947137,95.0675675675676,14.0969162995595,95.2027027027027,18.7224669603524,95.7432432432432,16.079295154185,96.0472972972973,15.1982378854626,96.1148648648649,21.3656387665199,95.9459459459459,22.226304188097,95.8629441624365,15.4778548629613,96.9010964557372
28.4140969162996,93.5135135135135,24.0088105726872,94.3243243243243,17.84140969163,94.6283783783784,24.4493392070485,95.1689189189189,20.4845814977974,95.5405405405405,19.1629955947137,95.6925675675676,26.6519823788547,95.5405405405405,27.0756796473182,95.4568527918782,17.6989633068665,96.6030101958246
33.2599118942731,92.8378378378378,27.5330396475771,93.5810810810811,20.4845814977974,93.9527027027027,29.295154185022,94.8310810810811,24.8898678414097,95.1013513513514,24.4493392070485,95.1689189189189,32.3788546255507,95.2364864864865,34.1293166789126,95.1522842639594,18.0691480475173,96.4137490784197
37.6651982378853,92.1959459459459,31.2775330396476,92.972972972973,24.8898678414097,93.0743243243243,32.3788546255507,94.2905405405405,29.7356828193833,94.6452702702703,27.9735682819383,94.8648648648649,39.4273127753304,94.9324324324324,42.0646583394563,94.7123519458545,19.9200717507716,96.2055618492744
42.5110132158591,91.3851351351351,35.9030837004405,92.027027027027,27.9735682819383,92.5337837837838,35.4625550660793,93.9189189189189,32.8193832599119,94.222972972973,31.057268722467,94.4594594594595,45.5947136563877,94.5608108108108,47.7957384276267,94.3739424703892,21.5859030837005,95.9216701731672
45.1541850220265,90.7094594594595,39.4273127753304,91.2668918918919,30.6167400881057,91.9256756756757,43.8325991189428,93.5135135135135,37.6651982378855,93.7837837837838,34.5814977973568,94.054054054054,50.8810572687225,94.2567567567568,54.8493754592212,94.0016920473773,25.8430276011853,95.5526109942278
47.7973568281938,90.0337837837838,42.9515418502203,90.5743243243243,33.7004405286344,91.2162162162162,49.5594713656388,93.0743243243243,41.6299559471365,93.3614864864865,37.2246696035242,93.6486486486486,55.7268722466961,93.9864864864865,61.9030124908156,93.663282571912,28.8045055263922,95.3822759885634
50.4405286343613,89.4594594594595,46.4757709251101,89.6283783783784,37.2246696035242,90.3716216216216,53.0837004405286,92.6351351351351,48.2378854625551,92.9054054054054,41.6299559471366,93.3108108108108,61.6740088105727,93.6993243243243,68.5157972079353,93.3248730964467,32.2595631058002,95.169357231483
53.0837004405286,88.7837837837838,48.2378854625551,89.0878378378378,40.3083700440529,89.6283783783784,57.488986784141,92.0945945945946,50.4405286343613,92.4662162162162,45.5947136563877,93.0067567567568,68.0616740088107,93.3952702702703,75.5694342395297,92.9526226734349,34.2338817226047,95.0321429213645
55.5066079295155,88.1081081081081,50.8810572687225,88.4121621621622,42.9515418502203,88.8175675675676,61.0132158590309,91.6216216216216,53.5242290748899,92.027027027027,50.8810572687225,92.4324324324324,74.2290748898679,93.1081081081081,87.0315944158707,92.4450084602369,37.9110501464033,94.8144926363489
56.6079295154185,87.5,53.0837004405286,87.6689189189189,46.0352422907489,87.972972972973,65.4185022026432,91.1824324324324,56.8281938325992,91.5371621621622,54.8458149779736,91.7905405405405,80.3964757709251,92.7702702702703,94.5260837619397,92.1404399323181,40.6504172272196,94.6299630468792
58.3700440528634,86.8918918918919,55.7268722466961,86.7905405405405,47.7973568281938,87.4662162162162,69.8237885462555,90.625,60.1321585903084,90.9797297297297,59.2511013215859,91.0810810810811,88.7665198237886,92.3986486486486,99.8163115356355,91.8697123519459,43.6118951524264,94.4596280412149
60.1321585903084,86.2837837837838,57.488986784141,86.1486486486486,49.1189427312776,86.8918918918919,73.3480176211454,89.9662162162162,64.5374449339207,90.5743243243243,64.0969162995595,90.5405405405405,97.5770925110132,91.9932432432432,109.515062454078,91.5651438240271,46.5733730776333,94.2963903274532
61.8942731277533,85.6418918918919,59.2511013215859,85.472972972973,50.8810572687225,86.1824324324324,75.9911894273128,89.3918918918919,67.4008810572688,90.1858108108108,69.3832599118943,89.7297297297297,106.828193832599,91.6554054054054,119.21381337252,91.0575296108291,49.5348510028402,94.1260553217889
63.215859030837,84.9662162162162,60.1321585903084,84.8310810810811,53.0837004405286,85.4054054054054,79.5154185022026,88.8851351351351,69.8237885462555,89.6283783783784,72.0264317180617,88.9189189189189,112.995594713656,91.4189189189189,132.43938280676,90.4483925549915,53.4588092537392,93.957139774505
65.4185022026432,84.2567567567568,62.7753303964758,84.1216216216216,54.8458149779736,84.5945945945946,82.5991189427313,88.4121621621622,72.0264317180617,88.8175675675676,73.7885462555066,88.1081081081081,120.925110132159,91.0472972972973,141.697281410727,90.0084602368866,57.1606566602478,93.75841560123
67.1806167400881,83.7162162162162,64.5374449339207,83.2094594594595,56.6079295154185,83.6486486486486,86.5638766519824,87.9391891891892,74.6696035242291,87.7364864864865,76.8722466960352,87.0945945945946,130.176211453744,90.7263513513514,151.39603232917,89.7377326565144,60.8625040667564,93.5824027620435
68.5022026431718,82.972972972973,66.2995594713656,82.4662162162162,57.9295154185022,82.8378378378378,89.2070484581498,87.2297297297297,76.8722466960352,86.9594594594595,80.3964757709251,86.4527027027027,137.665198237885,90.4054054054054,159.772226304188,89.2639593908629,64.5643514732649,93.4120677563791
70.704845814978,82.2297297297297,68.5022026431718,81.7567567567568,59.6916299559472,82.1621621621622,90.5286343612335,86.7567567567568,80.8370044052864,86.4189189189189,84.8017621145375,85.9121621621622,146.916299559471,90.1013513513514,165.944158706833,88.824027072758,69.0312473437853,93.2152361942781
73.3480176211454,81.4864864864865,71.5859030837004,80.9797297297297,61.0132158590309,81.3175675675676,91.409691629956,86.2162162162162,84.3612334801762,85.9121621621622,86.1233480176212,85.4391891891892,157.488986784141,89.6283783783784,172.116091109478,88.3164128595601,72.8564896638441,93.0188777849706
74.6696035242291,80.8445945945946,72.0264317180617,80.4054054054054,61.8942731277533,80.6756756756757,93.6123348017621,85.5405405405405,86.5638766519824,85.3378378378378,88.3259911894273,84.7297297297297,165.198237885463,89.2060810810811,177.406318883174,87.8764805414552,76.4102631740924,92.8442844041646
75.9911894273128,80.3716216216216,73.1277533039648,80.0506756756757,63.4361233480176,80.0506756756757,95.3744493392071,84.7635135135135,88.7665198237886,84.6621621621622,90.0881057268723,83.9864864864865,171.806167400881,88.8344594594595,184.019103600294,87.5042301184433,78.9028404278081,92.7846671521821
76.8722466960352,80.0675675675676,0,0,0,0,98.4581497797357,83.9189189189189,89.647577092511,84.1554054054054,90.9691629955947,83.2094594594595,179.515418502203,88.4459459459459,190.631888317414,87.1996615905245,80.8771590446127,92.6379897861934
,,,,,,102.643171806167,83.2939189189189,90.5286343612335,83.6148648648649,92.2907488986784,82.5,188.105726872247,87.9560810810811,198.126377663483,86.8274111675127,83.3697362983284,92.5944597291903
,,,,,,105.947136563877,82.7702702702703,91.8502202643172,82.9391891891892,93.3920704845815,81.8581081081081,195.814977973568,87.6013513513514,205.180014695077,86.4890016920474,84.5543274684112,92.4298025570481
,,,,,,108.149779735683,81.9594594594595,92.7312775330397,82.3986486486486,94.9339207048458,81.1486486486486,203.74449339207,87.2297297297297,212.233651726672,86.1167512690355,87.071583704837,92.3843798888709
,,,,,,109.911894273128,81.2837837837838,93.6123348017621,81.8581081081081,96.0352422907489,80.7094594594595,211.894273127753,86.8918918918919,218.405584129317,85.7106598984772,88.2561748749198,92.2424340508173
,,,,,,110.79295154185,80.6418918918919,94.4933920704846,81.1824324324324,97.5770925110132,80.0675675675676,218.942731277533,86.6047297297297,227.663482733284,85.1015228426396,90.4772833188249,92.1459108809408
,,,,,,112.114537444934,80.0337837837838,95.3744493392071,80.6756756756757,0,0,226.211453744493,86.2837837837838,236.480529022777,84.3908629441624,93.3753010027773,91.9917982567683
,,,,,,,,97.5770925110132,80.0675675675676,0,0,233.480176211454,85.929054054054,241.770756796473,83.7817258883249,96.1781283248481,91.8194354534175
,,,,,,,,,,,,241.629955947137,85.5067567567567,249.265246142542,83.1049069373942,98.8928164229544,91.7500397103691
,,,,,,,,,,,,249.559471365639,85.1013513513514,256.318883174137,82.5634517766497,100.842456057049,91.5781275287263
,,,,,,,,,,,,257.929515418502,84.7635135135135,263.813372520206,81.9204737732656,103.507786189735,91.4532151912391
,,,,,,,,,,,,264.537444933921,84.4594594594595,270.426157237325,81.3113367174281,106.765411907463,91.3226250202298
,,,,,,,,,,,,271.145374449339,84.1554054054054,276.598089639971,80.7698815566836,109.504778988279,91.1097062631494
,,,,,,,,,,,,278.193832599119,83.75,282.329169728141,80,112.466256913486,90.9464685493877
,,,,,,,,,,,,284.361233480176,83.4121621621622,0,0,115.427734838693,90.783230835626
,,,,,,,,,,,,290.969162995595,83.0743243243243,0,0,118.3892127639,90.6128958299617
,,,,,,,,,,,,298.898678414097,82.6013513513514,0,0,121.350690689106,90.4425608242973
,,,,,,,,,,,,307.709251101322,82.1959459459459,0,0,124.312168614313,90.2651285267303
,,,,,,,,,,,,315.198237885463,81.7567567567568,0,0,127.27364653952,90.0805989372606
,,,,,,,,,,,,322.246696035242,81.3175675675676,0,0,130.235124464727,89.8960693477909
,,,,,,,,,,,,327.533039647577,80.8783783783784,0,0,133.196602389934,89.6831505907105
,,,,,,,,,,,,332.819383259912,80.472972972973,0,0,136.158080315141,89.4986210012408
,,,,,,,,,,,,335.022026431718,80,0,0,139.119558240347,89.314091411771
,,,,,,,,,,,,,,,,142.081036165554,89.1650482818147
,,,,,,,,,,,,,,,,145.042514090761,89.0585889032745
,,,,,,,,,,,,,,,,148.003992015968,88.9876159842477
,,,,,,,,,,,,,,,,150.965469941175,88.9095457733182
,,,,,,,,,,,,,,,,153.926947866382,88.8101836866807
,,,,,,,,,,,,,,,,156.888425791589,88.6824324324324
,,,,,,,,,,,,,,,,159.849903716795,88.4979028429627
,,,,,,,,,,,,,,,,162.441196901351,88.3039101976228
,,,,,,,,,,,,,,,,165.032490085907,88.0862599126072
,,,,,,,,,,,,,,,,167.623783270463,87.8686096275917
,,,,,,,,,,,,,,,,170.215076455019,87.6604223984463
,,,,,,,,,,,,,,,,172.806369639575,87.4427721134308
,,,,,,,,,,,,,,,,175.397662824131,87.2345848842855
,,,,,,,,,,,,,,,,178.359140749338,87.0074715433997
,,,,,,,,,,,,,,,,181.320618674545,86.7874554944166
,,,,,,,,,,,,,,,,184.282096599752,86.6242177806549
,,,,,,,,,,,,,,,,187.243574524959,86.4680773587959
,,,,,,,,,,,,,,,,190.205052450166,86.3119369369369
,,,,,,,,,,,,,,,,193.166530375373,86.1841856826887
,,,,,,,,,,,,,,,,196.128008300579,86.0280452608297
,,,,,,,,,,,,,,,,199.089486225786,85.8860994227761
,,,,,,,,,,,,,,,,202.050964150993,85.708667125209
,,,,,,,,,,,,,,,,205.0124420762,85.531234827642
,,,,,,,,,,,,,,,,207.973920001407,85.3041214867562
,,,,,,,,,,,,,,,,210.935397926614,85.0983000215785
,,,,,,,,,,,,,,,,213.896875851821,84.8782839725953
,,,,,,,,,,,,,,,,216.488169036377,84.67009674345
,,,,,,,,,,,,,,,,218.709277480282,84.4808356260452
,,,,,,,,,,,,,,,,221.300570664838,84.2537222851594
,,,,,,,,,,,,,,,,223.891863849394,84.0360720001439
,,,,,,,,,,,,,,,,226.112972293299,83.8278847709985
,,,,,,,,,,,,,,,,228.334080737204,83.6007714301127
,,,,,,,,,,,,,,,,230.259041388588,83.3395910880941
,,,,,,,,,,,,,,,,232.776297625014,83.1276186366007
,,,,,,,,,,,,,,,,234.071944217292,82.9194314074554
,,,,,,,,,,,,,,,,236.293052661197,82.6994153584722
,,,,,,,,,,,,,,,,238.255031786647,82.4311377245509
,,,,,,,,,,,,,,,,240.624214126812,82.1472460484436
,,,,,,,,,,,,,,,,242.956377992913,81.904518665372
,,,,,,,,,,,,,,,,245.066431014623,81.6362410314506
,,,,,,,,,,,,,,,,247.398594880723,81.3935136483789
,,,,,,,,,,,,,,,,249.619703324628,81.1664003074931
,,,,,,,,,,,,,,,,251.729756346338,80.8981226735718
,,,,,,,,,,,,,,,,254.247012582764,80.6861502220784
,,,,,,,,,,,,,,,,255.542659175042,80.477962992933
,,,,,,,,,,,,,,,,257.763767618947,80.2579469439499
,,,,,,,,,,,,,,,,259.429598951876,80.1656821492151

File: packages/simses/simses-1.3.12.tar.gz/simses-1.3.12/simses/data/lithium_ion/cell/LTO_LMO_closs_cycling_aging.csv
EFC(T=298.15K),SOH(T=298.15K),EFC(T=318.15K),SOH(T=318.15K)
37.037037037036,100.075884154832,37.037037037036,100.075884154832
407.407407407406,100.267335004177,296.296296296296,99.7023809523809
888.888888888888,100.271860206071,518.518518518518,99.328529657477
1444.44444444444,100.089111668059,999.999999999999,98.5811751601225
2222.22222222222,100.002436647173,1592.59259259259,97.8348649401281
2888.88888888889,99.8207323865219,2148.14814814815,97.2761765524923
3370.37037037037,99.7312726260095,2666.66666666667,96.9051099972152
3814.81481481481,99.5474798106377,3222.22222222222,96.6283764967975
4333.33333333333,99.3643831801727,3740.74074074074,96.3512949039265
4777.77777777778,99.0866054023949,4296.2962962963,95.9805764411028
5259.25925925926,98.9031606794765,4777.77777777778,95.7031467557783
5740.74074074074,98.719715956558,5222.22222222222,95.4253689780005
6222.22222222222,98.6302561960457,5703.7037037037,95.0539543302701
6666.66666666667,98.4464633806739,6333.33333333333,94.6839320523531
7148.14814814815,98.2630186577555,6814.81481481481,94.5004873294347
7592.59259259259,97.8912559175717,7259.25925925926,94.2227095516569
8111.11111111111,97.8021442495127,7777.77777777778,94.0396129211919
8555.55555555555,97.7123363965469,8259.25925925926,93.7621832358674
9037.03703703704,97.4349067112225,8740.74074074074,93.578738512949
9518.51851851852,97.1574770258981,9148.14814814815,93.3945976051239
10000,97.1620022277917,9666.66666666667,93.2115009746589
10370.3703703704,96.9775132275132,10222.2222222222,92.9347674742412
10851.8518518519,96.9820384294068,10629.6296296296,92.65664160401
11370.3703703704,96.7989417989418,11111.1111111111,92.4731968810916
11814.8148148148,96.61514898357,11592.5925925926,92.2897521581732
12259.2592592593,96.4313561681983,12185.1851851852,92.1073517126149
12703.7037037037,96.3415483152325,12666.6666666667,91.7359370648844
13185.1851851852,96.2990810359231,13222.2222222222,91.4592035644667
13666.6666666667,96.0686438318017,13629.6296296296,91.2750626566416
14074.0740740741,95.9784878863826,14074.0740740741,90.9972848788638
14518.5185185185,95.7946950710108,14555.5555555556,90.9078251183514
15000,95.7052353104985,15037.037037037,90.536410470621
15444.4444444444,95.6154274575327,15518.5185185185,90.2589807852966
15888.8888888889,95.525619604567,15962.962962963,89.8872180451128
16333.3333333333,95.3418267891952,16407.4074074074,89.797410192147
16777.7777777778,95.1580339738234,16925.9259259259,89.3323586744639
17629.6296296296,95.1660401002506,17370.3703703704,88.9605959342801
18185.1851851852,94.9832915622389,17814.8148148148,88.5888331940964
18555.5555555556,94.9867724867725,18333.3333333333,88.1237816764132
19037.037037037,94.8973127262601,18703.7037037037,87.8453077137288
19444.4444444444,94.901141743247,19185.1851851852,87.5678780284043
19888.8888888889,94.9053188526873,19629.6296296296,87.1021303258145

File: packages/simses/simses-1.3.12.tar.gz/simses-1.3.12/simses/data/lithium_ion/cell/LTO_NMC_closs_calendar_aging.csv
EFC(SOC=0.7),SOH(SOC=0.7),EFC(SOC=0.9),SOH(SOC=0.9),EFC(SOC=0.95),SOH(SOC=0.95)
0,100,0,100,0,100
30.2973977695167,99.1790519310413,29.5539033457249,97.3093527358626,30.0384618296625,96.8187372708758
62.267657992565,99.2421051037637,60.4089219330855,96.9079793154097,60.8594098986213,96.2688391038697
92.7509293680297,99.2195277069027,90.8921933085502,96.7876422444143,90.9588201000916,96.0733197556008
122.490706319703,99.1846849234171,121.747211895911,96.7650875612323,122.1674149562,95.7800407331976
155.204460966543,99.4555228310329,153.717472118959,96.6937211820199,154.891769319877,95.9511201629328
185.687732342007,99.2374260859031,184.200743494424,96.6589238258921,185.731645454614,95.7067209775967
216.542750929368,99.1904314841875,215.055762081784,96.5630493871092,216.581364183557,95.6211812627291
247.397769516729,99.4855957419423,245.539033457249,96.5404719902483,246.683802875552,95.4745417515275
282.342007434944,99.3533112758274,276.39405204461,96.5056973477994,277.908297306915,95.4378818737271
312.081784386617,99.4040082072093,307.992565055762,96.5076280105089,308.761044526382,95.4012219959267

File: packages/simses/simses-1.3.12.tar.gz/simses-1.3.12/simses/data/lithium_ion/cell/LTO_NMC_closs_cycling_aging.csv
EFC(T=298.15K),SOH(T=298.15K),EFC(T=318.15K),SOH(T=318.15K)
37.037037037036,100.075884154832,0,100
296.296296296296,99.7023809523809,407.407407407407,99.99999999
518.518518518518,99.328529657477,888.888888888889,99.999878
999.999999999999,98.5811751601225,1444.44444444444,99.9950733205819
1592.59259259259,97.8348649401281,1925.92592592593,99.6255144032922
2148.14814814815,97.2761765524923,2148.14814814815,99.1588129600649
2666.66666666667,96.9051099972152,2407.40740740741,98.5047817770823
3222.22222222222,96.6283764967975,2629.62962962963,97.8502869066249
3740.74074074074,96.3512949039265,2777.77777777778,96.9131745203733
4296.2962962963,95.9805764411028,2962.96296296296,95.9765258215963
4777.77777777778,95.7031467557783,3037.03703703704,95.0384860603953
5222.22222222222,95.4253689780005,3185.18518518518,93.9135802469136
5703.7037037037,95.0539543302701,3222.22222222222,92.6933866573929
6333.33333333333,94.6839320523531,3296.2962962963,91.661450182577
6814.81481481481,94.5004873294347,3370.37037037037,89.4088564307657
7259.25925925926,94.2227095516569,3444.44444444444,86.9684692517243
7777.77777777778,94.0396129211919,3555.55555555555,85.1858227554628
8259.25925925926,93.7621832358674,3592.59259259259,83.5900423114821
8740.74074074074,93.578738512949,4000,80
9148.14814814815,93.3945976051239,,
9666.66666666667,93.2115009746589,,
10222.2222222222,92.9347674742412,,
10629.6296296296,92.65664160401,,
11111.1111111111,92.4731968810916,,
11592.5925925926,92.2897521581732,,
12185.1851851852,92.1073517126149,,
12666.6666666667,91.7359370648844,,
13222.2222222222,91.4592035644667,,
13629.6296296296,91.2750626566416,,
14074.0740740741,90.9972848788638,,
14555.5555555556,90.9078251183514,,
15037.037037037,90.536410470621,,
15518.5185185185,90.2589807852966,,
15962.962962963,89.8872180451128,,
16407.4074074074,89.797410192147,,
16925.9259259259,89.3323586744639,,
17370.3703703704,88.9605959342801,,
17814.8148148148,88.5888331940964,,
18333.3333333333,88.1237816764132,,
18703.7037037037,87.8453077137288,,
19185.1851851852,87.5678780284043,,
19629.6296296296,87.1021303258145,,

File: packages/simses/simses-1.3.12.tar.gz/simses-1.3.12/simses/data/lithium_ion/cell/LTO_NMC_rint_calendar_aging.csv
EFC(SoC=0.05),R_increase(SoC=0.05),EFC(SoC=0.20),R_increase(SoC=0.20),EFC(SoC=0.55),R_increase(SoC=0.55),EFC(SoC=0.70),R_increase(SoC=0.70),EFC(SoC=0.90),R_increase(SoC=0.90),EFC(SoC=0.95),R_increase(SoC=0.95)
0,100,0,100,0,100,0,100,0,100,0,100
30.3981623277182,100.911392405063,30.3981623277182,102.632911392405,30.3981623277182,102.025316455696,30.3981623277182,104.658227848101,30.3981623277182,105.367088607595,30.3981623277182,101.417721518987
62.8637059724349,102.025316455696,61.0260336906585,102.53164556962,62.8637059724349,104.860759493671,62.8637059724349,106.278481012658,61.0260336906585,102.430379746835,61.0260336906585,103.139240506329
92.8790199081164,99.3924050632911,92.8790199081164,103.848101265823,92.8790199081164,107.493670886076,93.4915773353752,105.873417721519,91.04134762634,101.822784810127,91.04134762634,104.556962025316
122.894333843798,102.632911392405,124.119448698315,103.443037974684,123.506891271057,105.670886075949,124.119448698315,107.594936708861,121.66921898928,106.784810126582,122.894333843798,105.569620253165
155.359877488515,105.772151898734,156.584992343032,103.443037974684,157.197549770291,109.012658227848,155.972434915773,109.924050632911,154.134762633997,109.316455696203,155.359877488515,105.06329113924
185.987748851455,104.962025316456,185.987748851455,105.06329113924,187.825421133231,110.227848101266,186.600306278714,111.341772151899,184.762633996937,108.506329113924,185.987748851455,105.06329113924
216.615620214395,102.73417721519,218.453292496172,104.455696202532,219.06584992343,107.696202531646,216.615620214395,110.53164556962,215.390505359878,107.898734177215,216.615620214395,103.544303797468
247.243491577335,100.810126582278,248.468606431853,104.354430379747,248.468606431853,111.949367088608,247.243491577335,110.430379746835,246.630934150077,107.493670886076,247.856049004594,105.46835443038
281.546707503829,104.658227848101,282.159264931087,105.670886075949,282.159264931087,111.443037974684,281.546707503829,110.329113924051,277.258805513017,109.215189873418,278.177641653905,106.329113924051
312.174578866769,105.873417721519,312.174578866769,105.670886075949,312.174578866769,113.974683544304,311.56202143951,108.607594936709,309.111791730475,110.025316455696,308.499234303216,106.379746835443

File: packages/simses/simses-1.3.12.tar.gz/simses-1.3.12/simses/data/lithium_ion/cell/LTO_NMC_rint_cycling_aging.csv
EFC(T=298.15K),R_increase(T=298.15K),EFC(T=318.15K),R_increase(T=318.15K)
0,100,0,100
527.426160337543,104.074941451991,527.426160337543,93.9578454332552
1054.8523206751,99.5784543325527,1075.9493670886,98.4543325526932
1497.89029535864,104.074941451991,1624.47257383965,91.7096018735363
1983.12236286919,98.8290398126463,2130.8016877637,102.201405152225
2552.74261603375,104.824355971897,2679.32489451476,109.320843091335
3016.87763713079,104.824355971897,3143.45991561181,124.309133489461
3523.20675105484,100.702576112412,3544.30379746835,156.15925058548
4029.5358649789,105.573770491803,3860.75949367088,187.447306791569
4535.86497890295,106.32318501171,4156.11814345991,208.618266978923
5042.194092827,106.697892271663,,
5548.52320675105,101.451990632318,,
6540.08438818565,107.634660421546,,
7025.3164556962,103.512880562061,,
7531.64556962025,108.196721311475,,
8037.9746835443,108.946135831382,,
8523.20675105485,110.070257611241,,
9008.4388185654,104.824355971897,,
9493.67088607595,110.257611241218,,
9978.90295358649,111.569086651054,,
10464.135021097,112.88056206089,,
10949.3670886076,114.192037470726,,
11434.5991561181,116.440281030445,,
11919.8312236287,113.817330210773,,
12362.8691983122,121.686182669789,,
12827.0042194093,125.995316159251,,

File: packages/simses/simses-1.3.12.tar.gz/simses-1.3.12/simses/data/lithium_ion/cell/NCA_PanasonicNCR_OCV.csv
SOC,OCV
0.0,3.244
0.005,3.25251425832091
0.01,3.2610285166418302
0.015,3.26954277496274
0.02,3.2780570332836603
0.025,3.2865712916045697
0.03,3.29508554992548
0.035,3.3035998082463998
0.04,3.31211406656731
0.045,3.32062832488823
0.05,3.32914258320914
0.055,3.33765684153005
0.06,3.3461710998509706
0.065,3.3526511783407797
0.07,3.3591312568306
0.075,3.3645803278688504
0.08,3.3700293989071
0.085,3.3754784699453597
0.09,3.38092754098361
0.095,3.3863766120218597
0.1,3.3918256830601097
0.105,3.39727475409836
0.11,3.4027238251366096
0.115,3.40817289617486
0.12,3.4136219672131096
0.125,3.41920361903065
0.13,3.42478527084818
0.135,3.4307657787848402
0.14,3.4367462867215
0.145,3.4427436045828395
0.15,3.44874092244418
0.155,3.4547382403055202
0.16,3.46073555816686
0.165,3.4667328760282006
0.17,3.47273019388954
0.175,3.47872751175088
0.18,3.4847248296122197
0.185,3.49072214747356
0.19,3.4967194653349
0.195,3.50211571405868
0.2,3.5075119627824503
0.205,3.51128588951589
0.21,3.51505981624932
0.215,3.51861446766348
0.22,3.52216911907764
0.225,3.5257237704918
0.23,3.5292784219059596
0.235,3.53283307332012
0.24,3.5363877247342796
0.245,3.5399423761484394
0.25,3.5434970275626005
0.255,3.54705167897676
0.26,3.55060633039092
0.265,3.5535639302227797
0.27,3.5565215300546402
0.275,3.55902213114754
0.28,3.5615227322404395
0.285,3.56402333333333
0.29,3.5665239344262303
0.295,3.5690245355191297
0.3,3.57152513661202
0.305,3.57402573770492
0.31,3.57652633879781
0.315,3.57902693989071
0.32,3.5815275409836103
0.325,3.58401756949394
0.33,3.5865075980042795
0.335,3.58892390769779
0.34,3.5913402173913
0.345,3.5937529891304303
0.35,3.5961657608695696
0.355,3.5985785326087005
0.36,3.6009913043478297
0.365,3.6034040760869597
0.37,3.6058168478260897
0.375,3.6082296195652206
0.38,3.6106423913043497
0.385,3.6130551630434797
0.39,3.6154679347826097
0.395,3.61795704294369
0.4,3.6204461511047796
0.405,3.6232218733666004
0.41,3.6259975956284203
0.415,3.62883409836066
0.42,3.6316706010929
0.425,3.63450710382514
0.43,3.63734360655738
0.435,3.64018010928962
0.44,3.6430166120218597
0.445,3.6458531147541
0.45,3.64868961748634
0.455,3.6515261202185805
0.46,3.6543626229508197
0.465,3.65766404371585
0.47,3.6609654644808702
0.475,3.66503360655738
0.48,3.66910174863388
0.485,3.6731698907103802
0.49,3.67723803278689
0.495,3.68130617486339
0.5,3.6853743169398903
0.505,3.68944245901639
0.51,3.6935106010929
0.515,3.6975787431694003
0.52,3.7016468852459004
0.525,3.7057150273223995
0.53,3.7097831693989103
0.535,3.71510288904728
0.54,3.72042260869565
0.545,3.7263246195652204
0.55,3.7322266304347793
0.555,3.7381286413043497
0.56,3.74403065217391
0.565,3.74993266304348
0.57,3.75583467391304
0.575,3.76173668478261
0.58,3.7676386956521704
0.585,3.77354070652174
0.59,3.7794427173912997
0.595,3.7851322997946
0.6,3.7908218821979
0.605,3.7954077734310094
0.61,3.79999366466412
0.615,3.8042460950300403
0.62,3.8084985253959602
0.625,3.8127509557618797
0.63,3.8170033861277997
0.635,3.8212558164937205
0.64,3.82550824685964
0.645,3.82976067722556
0.65,3.83401310759148
0.655,3.8382655379574
0.66,3.8425179683233197
0.665,3.84663857145579
0.67,3.85075917458826
0.675,3.85457205071124
0.68,3.85838492683422
0.685,3.86217571453932
0.69,3.8659665022444303
0.695,3.8697572899495296
0.7,3.87354807765464
0.705,3.8773388653597403
0.71,3.88112965306485
0.715,3.88492044076995
0.72,3.88871122847506
0.725,3.8925020161801602
0.73,3.8962928038852698
0.735,3.90026060045501
0.74,3.90422839702475
0.745,3.90844479271743
0.75,3.9126611884101097
0.755,3.9168775841027794
0.76,3.9210939797954603
0.765,3.92531037548813
0.77,3.9295267711808104
0.775,3.93374316687348
0.78,3.93795956256616
0.785,3.94217595825884
0.79,3.94639235395151
0.795,3.95069604058732
0.8,3.95499972722313
0.805,3.9600942171303903
0.81,3.9651887070376404
0.815,3.97055433715221
0.82,3.9759199672667793
0.825,3.9812855973813397
0.83,3.98665122749591
0.835,3.99201685761047
0.84,3.9973824877250403
0.845,4.00274811783961
0.85,4.00811374795417
0.855,4.01347937806874
0.86,4.01884500818331
0.865,4.02416260229133
0.87,4.0294801963993505
0.875,4.0346611153415495
0.88,4.03984203428375
0.885,4.04500127590662
0.89,4.0501605175295
0.895,4.05531975915238
0.9,4.06047900077526
0.905,4.06588924457471
0.91,4.07129948837416
0.915,4.07731376484292
0.92,4.08332804131168
0.925,4.089342317780431
0.93,4.09535659424919
0.935,4.10246653730973
0.94,4.109576480370279
0.945,4.11711177367275
0.95,4.12464706697523
0.955,4.13218236027771
0.96,4.13971765358019
0.965,4.14725294688266
0.97,4.15478824018514
0.975,4.16232353348762
0.98,4.169858826790089
0.985,4.177394120092569
0.99,4.184929413395049
0.995,4.19246470669752
1.0,4.2

File: packages/simses/simses-1.3.12.tar.gz/simses-1.3.12/simses/data/lithium_ion/cell/NCA_SiG_Samsung_21700_OCV.csv
SOC,OCV
0,2.50279415201973
0.002,2.65230069233096
0.004,2.72095819131131
0.006,2.76913064657315
0.008,2.80861431068072
0.01,2.84209255447632
0.012,2.87126381626971
0.014,2.89718386700219
0.016,2.9206649536225
0.018,2.9419939186206
0.02,2.96164641871796
0.022,2.97974988831462
0.024,2.99663463032004
0.026,3.01241155058944
0.028,3.02718486064462
0.03,3.0411273068672
0.032,3.05430709679825
0.034,3.06680144112649
0.036,3.07876321300082
0.038,3.08993603124469
0.04,3.10066024280127
0.042,3.11081345159241
0.044,3.12028138710864
0.046,3.12930070405116
0.048,3.13777919986178
0.05,3.14582881281586
0.052,3.15341806345638
0.054,3.16065552455773
0.056,3.16756888005636
0.058,3.17435027933503
0.06,3.18094060069013
0.062,3.18745070949407
0.064,3.19380125539629
0.066,3.20003259642689
0.068,3.2063854703094
0.07,3.21256646746254
0.072,3.21878976887471
0.074,3.22490971479498
0.076,3.23111974896828
0.078,3.23729101342446
0.08,3.24338219141272
0.082,3.24952504389496
0.084,3.25572389096375
0.086,3.26179875358955
0.088,3.26791058831993
0.09,3.27390169482997
0.092,3.27991620476908
0.094,3.28587539712884
0.096,3.29175994267356
0.098,3.2975770898918
0.1,3.30336318227198
0.102,3.30892404674972
0.104,3.31442503392022
0.106,3.3197282152044
0.108,3.32491029104216
0.11,3.32987017593181
0.112,3.33457387677915
0.114,3.33911212923647
0.116,3.34339042215235
0.118,3.3476057536249
0.12,3.35155283976481
0.122,3.35552934167327
0.124,3.35933230023234
0.126,3.36301048835767
0.128,3.36663293333886
0.13,3.37015862108514
0.132,3.37359208979847
0.134,3.37703614783302
0.136,3.38039832597437
0.138,3.38369427279709
0.14,3.386931896148
0.142,3.39012491416706
0.144,3.39329239976751
0.146,3.39641500785859
0.148,3.39943363764394
0.15,3.40247360668236
0.152,3.40541692972513
0.154,3.40827886599388
0.156,3.4110976585925
0.158,3.4139246908302
0.16,3.41709757833781
0.162,3.42039365124697
0.164,3.42407362932222
0.166,3.42757216327162
0.168,3.43089366638913
0.17,3.43385460531151
0.172,3.43647771917149
0.174,3.43889615660392
0.176,3.44122333762419
0.178,3.44331380326054
0.18,3.44542163411447
0.182,3.44749370311918
0.184,3.44943712626281
0.186,3.45137059902691
0.188,3.45341005616906
0.19,3.45526023401973
0.192,3.45708623860433
0.194,3.45904071310598
0.196,3.46091919662929
0.198,3.46271181792287
0.2,3.46452699756792
0.202,3.46636851985281
0.204,3.46815511404176
0.206,3.46994170806613
0.208,3.47172830221238
0.21,3.4735599665549
0.212,3.47530149836742
0.214,3.47708800514637
0.216,3.47887169966126
0.218,3.48075609500667
0.22,3.48258395429778
0.222,3.4844250821356
0.224,3.48634097755254
0.226,3.48815959057869
0.228,3.49014087960612
0.23,3.49215148919077
0.232,3.49426346703431
0.234,3.49645884282235
0.236,3.49883735973471
0.238,3.5011956658817
0.24,3.50358881525439
0.242,3.50615396355573
0.244,3.50851328716455
0.246,3.51095786388404
0.248,3.5133483732365
0.25,3.51566213400201
0.252,3.51800806107917
0.254,3.52027945529433
0.256,3.52261832770687
0.258,3.52484845854954
0.26,3.52712180577845
0.262,3.52948854137916
0.264,3.53176463830273
0.266,3.53410059604283
0.268,3.53646747691084
0.27,3.53882254729197
0.272,3.54119385769249
0.274,3.54361417309631
0.276,3.54603001390053
0.278,3.54829833301768
0.28,3.55065168342396
0.282,3.5528699782256
0.284,3.55494103841608
0.286,3.55708670652841
0.288,3.55913029359865
0.29,3.56097637932844
0.292,3.56294938826016
0.294,3.5648218203012
0.296,3.56663886598118
0.298,3.56845049376768
0.3,3.57031896423922
0.302,3.57196215057467
0.304,3.57381773632723
0.306,3.57552119304747
0.308,3.57721858986053
0.31,3.57898651157598
0.312,3.5807390259784
0.314,3.5824440659385
0.316,3.58414507141425
0.318,3.58578949456527
0.32,3.58757177779527
0.322,3.58926750972201
0.324,3.59094097319355
0.326,3.59267483602478
0.328,3.59428146338769
0.33,3.59598908726247
0.332,3.5976857939692
0.334,3.59936750932051
0.336,3.60092661579364
0.338,3.60264911360919
0.34,3.60419528626965
0.342,3.6058157631716
0.344,3.60741273419646
0.346,3.6089130865898
0.348,3.61048136524838
0.35,3.61200389486626
0.352,3.61350572071559
0.354,3.61501460652862
0.356,3.61647067435336
0.358,3.61802625422919
0.36,3.61939226662572
0.362,3.62094104300711
0.364,3.62234007514038
0.366,3.62378039943721
0.368,3.62522330144035
0.37,3.62659975977903
0.372,3.62811255527737
0.374,3.62953162208817
0.376,3.63085680557625
0.378,3.63224801249547
0.38,3.63365583253836
0.382,3.63507204536388
0.384,3.63644254331676
0.386,3.63791295425215
0.388,3.63921882921793
0.39,3.64064158155259
0.392,3.64194255112992
0.394,3.64337870059249
0.396,3.64475562819668
0.398,3.64613158271792
0.4,3.64749505378957
0.402,3.64885427009481
0.404,3.65028340040215
0.406,3.65166791489569
0.408,3.65303139883306
0.41,3.65454343037066
0.412,3.65584093350886
0.414,3.65730470543876
0.416,3.65867917482271
0.418,3.66013330188943
0.42,3.66152862137643
0.422,3.66300041681844
0.424,3.66435565766482
0.426,3.66584355877497
0.428,3.66730705199278
0.43,3.66874701098065
0.432,3.67022574013817
0.434,3.67174647641514
0.436,3.67326147039206
0.438,3.67475286218044
0.44,3.67625706582022
0.442,3.67778979839826
0.444,3.67930491700809
0.446,3.68092440949076
0.448,3.68248114243792
0.45,3.68406952126284
0.452,3.68567195593883
0.454,3.68729463948378
0.456,3.6888920316834
0.458,3.69053976061471
0.46,3.69217606152338
0.462,3.69394011212213
0.464,3.69555612219949
0.466,3.69722643827451
0.468,3.69892311309803
0.47,3.70066141134297
0.472,3.70237010204182
0.474,3.70416538525549
0.476,3.70603304958099
0.478,3.70776786512028
0.48,3.70960268572023
0.482,3.7114271607642
0.484,3.7131856358437
0.486,3.71512346489512
0.488,3.71689563788732
0.49,3.71875958075247
0.492,3.72070028953234
0.494,3.72246743646721
0.496,3.72442197924397
0.498,3.72619745045557
0.5,3.7281974726741
0.502,3.73011363895603
0.504,3.73196563839008
0.506,3.73389903326559
0.508,3.73572167321749
0.51,3.73767053305466
0.512,3.73968650946385
0.514,3.74158783283803
0.516,3.74347804283729
0.518,3.74544299314672
0.52,3.74732716921853
0.522,3.74927227472435
0.524,3.75122067413522
0.526,3.753210439314
0.528,3.75512849728861
0.53,3.75701859932219
0.532,3.75898802119923
0.534,3.76090502524581
0.536,3.76276750674751
0.538,3.76478987134072
0.54,3.76677465566416
0.542,3.76869660974993
0.544,3.77060802858363
0.546,3.7725031410367
0.548,3.77450303581764
0.55,3.77640928211115
0.552,3.77839179011172
0.554,3.78029730753287
0.556,3.78223517477834
0.558,3.78428638057118
0.56,3.78620743387636
0.562,3.78823489640329
0.564,3.79024087834441
0.566,3.79235322522652
0.568,3.79438856503108
0.57,3.79637624759599
0.572,3.79855642873025
0.574,3.8006769107548
0.576,3.80285013587689
0.578,3.80500823437296
0.58,3.80715655275421
0.582,3.80941459722227
0.584,3.81163112238887
0.586,3.81382705829523
0.588,3.81608960810238
0.59,3.81832975798157
0.592,3.82050751831835
0.594,3.82273545008987
0.596,3.82479598540715
0.598,3.82698067557854
0.6,3.82906328397341
0.602,3.8311639796048
0.604,3.83327075924279
0.606,3.83537753707349
0.608,3.8374670094385
0.61,3.83953799868013
0.612,3.84160257609073
0.614,3.84366171423014
0.616,3.84574252722509
0.618,3.84774912879782
0.62,3.84982448126735
0.622,3.85179884883501
0.624,3.85386205008692
0.626,3.85577821660653
0.628,3.85772641615941
0.63,3.85971742570953
0.632,3.86166968691527
0.634,3.86359666663937
0.636,3.86554941833829
0.638,3.8674288589481
0.64,3.86933436757191
0.642,3.87120366761665
0.644,3.87298095657906
0.646,3.87487116637692
0.648,3.87662695467159
0.65,3.87835164891682
0.652,3.88011482172234
0.654,3.88184066563566
0.656,3.88351207404222
0.658,3.88510328229771
0.66,3.88669051224585
0.662,3.888220184819
0.664,3.88980154184877
0.666,3.8913428806815
0.668,3.89282036931192
0.67,3.89428193666054
0.672,3.89574740071692
0.674,3.89725773481973
0.676,3.89872860573543
0.678,3.90016109751932
0.68,3.90157214312993
0.682,3.90306183386348
0.684,3.90448551444448
0.686,3.90585218872379
0.688,3.90727383779403
0.69,3.90875796116525
0.692,3.91008868588961
0.694,3.91149667499102
0.696,3.91294787840967
0.698,3.91440623764164
0.7,3.91581291411041
0.702,3.91739415989018
0.704,3.91883379362566
0.706,3.92031509746036
0.708,3.92176848290735
0.71,3.92337090716714
0.712,3.92487455660728
0.714,3.9265276561353
0.716,3.92814372711659
0.718,3.92982084732121
0.72,3.93143730703357
0.722,3.93328192213118
0.724,3.93493190751543
0.726,3.93669598935276
0.728,3.93851187512465
0.73,3.94033236380993
0.732,3.94219618675542
0.734,3.94414123433594
0.736,3.94601817113106
0.738,3.94802528741435
0.74,3.95001227685997
0.742,3.95206895038882
0.744,3.95414854915166
0.746,3.95631264347403
0.748,3.9584162334536
0.75,3.96061831894285
0.752,3.96287623050439
0.754,3.96519610792884
0.756,3.96740425679015
0.758,3.96972926474386
0.76,3.97208135674774
0.762,3.97446829447552
0.764,3.97686149634605
0.766,3.97928995708587
0.768,3.98179532873168
0.77,3.98425941807822
0.772,3.98683994520335
0.774,3.98931581902861
0.776,3.99193221172457
0.778,3.99447322984157
0.78,3.99694265864882
0.782,3.99953425775125
0.784,4.00215002552682
0.786,4.00478528298543
0.788,4.0072980831275
0.79,4.00990193585337
0.792,4.01242088458113
0.794,4.01492561095457
0.796,4.01739880562261
0.798,4.0199397044112
0.8,4.02238635477166
0.802,4.02478517412582
0.804,4.02717182646586
0.806,4.02951927317917
0.808,4.0318851347991
0.81,4.03421964981652
0.812,4.03640122186586
0.814,4.03861435864189
0.816,4.04090114377082
0.818,4.04299346444018
0.82,4.0451408027183
0.822,4.04727975128166
0.824,4.04923010680583
0.826,4.05120510150465
0.828,4.05332361037296
0.83,4.05506078719504
0.832,4.05690820137119
0.834,4.05871421533039
0.836,4.06044297607644
0.838,4.06213818620841
0.84,4.06369547119571
0.842,4.06520980175129
0.844,4.06662508653411
0.846,4.06796375395175
0.848,4.06916135758439
0.85,4.07032040425889
0.852,4.07147703236515
0.854,4.07237907109105
0.856,4.07329263717249
0.858,4.07413664211902
0.86,4.07488316683191
0.862,4.07563174152137
0.864,4.07626538427641
0.866,4.07686626885523
0.868,4.07739419542477
0.87,4.07793552854684
0.872,4.07844942669482
0.874,4.07900477314859
0.876,4.07954348774284
0.878,4.07996591343187
0.88,4.08049655191619
0.882,4.08100032292515
0.884,4.08142312259957
0.886,4.0819518405023
0.888,4.08247350259106
0.89,4.08293113084496
0.892,4.0834510508536
0.894,4.08387384222863
0.896,4.08442143312111
0.898,4.08493832080715
0.9,4.08557602639956
0.902,4.08610870407185
0.904,4.08654850533221
0.906,4.08718716987885
0.908,4.08778296798652
0.91,4.08834214467412
0.912,4.08900679276599
0.914,4.0896545572181
0.916,4.09036076202563
0.918,4.09097947610561
0.92,4.09169683682857
0.922,4.09248479325837
0.924,4.0931966706437
0.926,4.09400110298942
0.928,4.0948367169229
0.93,4.09577572265712
0.932,4.09663663661517
0.934,4.09753925050265
0.936,4.09855549419972
0.938,4.09959153103535
0.94,4.10062331147944
0.942,4.10184941902105
0.944,4.10298886640742
0.946,4.10423151001854
0.948,4.10555183870466
0.95,4.10682176474726
0.952,4.10842477592864
0.954,4.10987064995052
0.956,4.11156716403733
0.958,4.11322127233321
0.96,4.11507920711785
0.962,4.11710182258533
0.964,4.11904721833306
0.966,4.12126526916733
0.968,4.12360608397478
0.97,4.12610137583634
0.972,4.1287092864851
0.974,4.13152390196112
0.976,4.13444821430623
0.978,4.13764674962979
0.98,4.14104444834585
0.982,4.14466191519962
0.984,4.14851226797875
0.986,4.15270196016894
0.988,4.15704845162358
0.99,4.16180701241483
0.992,4.16685033116915
0.994,4.17231118367625
0.996,4.1783420354183
0.998,4.18500654083038
1,4.19624624887289
